Repository: spontarelliam/FreeCAD

File: src/Mod/Material/Resources/Materials/Standard/Metal/Aluminum/Aluminum-Generic.FCMat
---
# File created by ConvertFCMat.py
General:
  UUID: "9bf060e9-1663-44a2-88e2-2ff6ee858efe"
  Author: "Uwe Stöhr"
  License: "LGPL-2.1-or-later"
  Name: "Aluminum Generic"
  Description: >-
    Generic prototype for wrought aluminum alloys, suitable as a starter
    material for CAM exploration. Specific alloys (e.g. 6061-T6, 7075-T6,
    2024-T3, cast alloys) can deviate significantly and are available in the
    Supplemental Materials addon.
    Surface speeds given for uncoated bits and conservative roughing
    conditions; coated bits and finishing setups can run substantially faster.
    Machinability values derived from Jonas Bähr's wrought-aluminum data
    (Tabellenbuch Zerspantechnik ISBN 978-3-7585-1315-2) released under
    CC-BY-3.0 in earlier FreeCAD releases.
    This card merges two former cards. Physical, thermal and electromagnetic
    properties: Author Uwe Stöhr, License LGPL-2.1-or-later. Machinability
    properties and this description: Author FreeCAD, License CC-BY-SA-4.0.
Inherits:
  Aluminum:
    UUID: "d1f317f0-5ffa-4798-8ab3-af2ff0b5182c"
Models:
  Father:
    UUID: '9cdda8b6-b606-4778-8f13-3934d8668e67'
    Father: "Metal"
  MaterialStandard:
    UUID: '1e2c0088-904a-4537-925f-64064c07d700'
    KindOfMaterial: "Aluminium"
  LinearElastic:
    UUID: '7b561d1d-fb9b-44f6-9da9-56a4f74d7536'
    Density: "2700 kg/m^3"
    PoissonRatio: "0.35"
    ShearModulus: "25.0 GPa"
    UltimateTensileStrength: "310 MPa"
    YoungsModulus: "70000 MPa"
  Thermal:
    UUID: '9959d007-a970-4ea7-bae4-3eb1b8b883c7'
    SpecificHeat: "897.0 J/kg/K"
    ThermalConductivity: "237.0 W/m/K"
    ThermalExpansionCoefficient: "23.1 µm/m/K"
  Electromagnetic:
    UUID: 'b2eb5f48-74b3-4193-9fbb-948674f427f3'
    ElectricalConductivity: "370370.4 S/m"
    RelativePermeability: "1.0"
  Machinability:
    UUID: '9d81fcb2-bf81-48e3-bb57-d45ecf380096'
    SurfaceSpeedHSS: '120 m/min'
    SurfaceSpeedCarbide: '180 m/min'
    UnitCuttingForce: '641 N/mm^2'
    ChipThicknessExponent: 0.27
